Repository: mrnathanhumphrey-droid/Renewables

# Renewables

A research repository for renewables-improvement work. Currently one substrate is active:

- **[Battery/](Battery/)** — multi-operator disagreement-onset framework for battery aging.
  Phase 0 → Phase 4 closed; Phase 4 multi-cohort verdict landed across SECL, Khan 2025,
  Zhang Cambridge v2; C1 cross-chemistry hierarchical pooling now extended to 4
  chemistry-form-factor groups (NMC_cyl, NMC_prism, LCO_button, NMC811_cyl).

See each substrate's own README for the actual scientific content, methods, and current state.

## Scope

This repo is a research log, not a deployed product. Code is the substrate for
analysis; results are checkpointed in the `literature/` folder of each substrate
as Markdown decision memos. Commits are the canonical history.

# Battery — Multi-Operator Disagreement-Onset Framework

A research substrate for renewables-improvement: deploy a joint-operator
consistency check as an early-warning indicator of battery aging, and use
the residual-direction structure of the disagreement as the signal that
inverts to chemistry / form-factor / design-parameter differences.

This README is a state-of-the-work pointer. The decision memos in
[literature/](literature/) are the canonical record.

## What this study is, at the highest level

Battery aging is usually summarized by capacity fade (Q_max trajectory).
The framework here adds two more independent operators (EIS R_ohmic, EIS R_diff
— at fixed SOC and temperature; HPPC R_DC and time-constant in operator
triad β) and asks: **when does the joint behavior of these operators stop
being consistent with the healthy-cell joint null?** That disagreement-onset
is the signal.

Two layers of result:

1. **C2 — disagreement-onset as an early-warning differential**
   On the cells we can score, the joint disagreement onset precedes the
   capacity knee by a small but statistically nonzero margin (sign test
   p=0.031 on N=7, ~25 cycles median lead, frequentist 95% LCB ~+10 cyc,
   Bayesian hierarchical posterior 95% LCB +X cyc — see literature/12).
   Honest-partial: smaller than the original 50-cycle pre-reg floor.

2. **C1 — cross-chemistry hierarchical pooling**
   Per-cell residual-direction unit vectors cluster by chemistry-form-factor.
   With 4 groups (NMC_cyl SECL, NMC_prism Khan, LCO_button Zhang,
   NMC811_cyl WMG): **76.1% of Q_max-axis variance is between-group**
   (95% CI [39.7%, 95.4%]). Group centroids point in distinguishable
   directions on the residual unit sphere. **C1 HIT.**

C1 hitting opens **C3 — design-parameter / operating-condition inversion from
operator residuals**, which is the actual deliverable of the program. C3 has
now been probed across 3 cohorts:

3. **C3 Probe 1 (Khan within-cohort, exploratory)** — SOC range / upper-voltage
   cutoff separates Khan cycle-aged cells at pseudo-F = 8.79, p = 0.036
   (10000 perms). Temperature does NOT separate the same cells (F=2.17,
   p=0.272). Motivated the C3 pre-registration. (literature/15)
4. **C3 Probe 2 (Severson within-cohort, pre-registered)** — pooled
   PERMANOVA on N=139 cells across 3 batches: pseudo-F = 31.7, p = 0.0001
   on first-step C-rate. **H2 PASS** per pre-reg §5. But batch-stratified
   robustness check shows only 1 of 3 batches independently replicates;
   pooled signal is partly batch-driven. (literature/17)
5. **C3 Probe 3 (WMG within-cohort, pre-registered framework coherence)** —
   pseudo-F = 5.30 (above 3.0 floor) but p = 0.067 — **H3 NULL** by strict
   pre-reg, underpower-failure not signal-absence. (literature/18)

Joint C3 verdict (pre-reg §5): not in the pre-reg's tier list cleanly.
Honestly: design-parameter / operating-condition inversion is **partial and
substrate-specific** — supported on some cohorts and operator triads,
underpowered or batch-confounded on others.

## How to reproduce the headline C1 4-group result

```bash
cd Battery

# 1. (one-time) populate cohort data — most under data/, some require manual download

#    WMG requires manual download from https://data.mendeley.com/datasets/mn9fb7xdx6/3

#    into data/wmg_25cell/; the script handles the rest of the structure.

File: Battery/data/khan_2025/cell_conditions.csv
cell,aging_type,T_C,soc_range,charge_rate,discharge_rate,voltage_limits,notes
S1,calendar,40,100,,,4.2,storage at 100% SOC
S3,calendar,0,100,,,4.2,storage at 100% SOC
S4,calendar,40,80,,,4.1,storage at 80% SOC
S8,calendar,25,80,,,4.1,storage at 80% SOC
S9,calendar,0,80,,,4.1,storage at 80% SOC
S6,cycle,25,0-100,0.2C-CCCV,1C-CC,2.5-4.2,
S15,cycle,25,0-80,0.2C-CCCV,1C-CC,2.5-4.1,
S16,cycle,25,10-90,0.2C-CCCV,1C-CC,3.0-4.15,
S17,cycle,25,0-100,1C-CC,1C-CC,2.5-4.2,
S19,cycle,25,10-90,1C-CC,1C-CC,2.5-4.15,
S7,cycle,40,0-100,0.2C-CCCV,1C-CC,2.5-4.2,
S20,cycle,40,10-90,0.2C-CCCV,1C-CC,2.5-4.1,
S21,cycle,40,0-80,0.2C-CCCV,1C-CC,3.0-4.15,
S22,cycle,40,0-100,1C-CC,1C-CC,2.5-4.2,
S23,cycle,40,0-80,1C-CC,1C-CC,2.5-4.1,
S24,cycle,40,10-90,1C-CC,1C-CC,3.0-4.15,
S5,cycle,0,0-100,0.2C-CCCV,1C-CC,2.5-4.2,
S10,cycle,0,0-80,0.2C-CCCV,1C-CC,2.5-4.1,
S11,cycle,0,10-90,0.2C-CCCV,1C-CC,3.0-4.15,
S12,cycle,0,0-100,1C-CC,1C-CC,2.5-4.2,
S13,cycle,0,0-80,1C-CC,1C-CC,2.5-4.1,
S14,cycle,0,10-90,1C-CC,1C-CC,3.0-4.15,
S2,excluded,,,,,,measurements only through Day 20
S18,excluded,,,,,,measurements only through Day 40
