Repository: mrnathanhumphrey-droid/Renewables

# Renewables

A research repository for renewables-improvement work. Currently one substrate is active:

- **[Battery/](Battery/)** — multi-operator disagreement-onset framework for battery aging.
  Phase 0 → Phase 4 closed; Phase 4 multi-cohort verdict landed across SECL, Khan 2025,
  Zhang Cambridge v2; C1 cross-chemistry hierarchical pooling now extended to 4
  chemistry-form-factor groups (NMC_cyl, NMC_prism, LCO_button, NMC811_cyl).

See each substrate's own README for the actual scientific content, methods, and current state.

File: Solar/data/processed/probe4_dka_plr.csv
file,status,plr_pct_yr,ci_low,ci_high,n_days,pdc0_kw_99pct,pr_median,first,last,M_num,phase,brand,technology,mount,vintage
105-Site_DKA-M1_C-Phase.csv,ok,-1.9046435526351506,-2.075653632761565,-1.7996971480814172,4169,1.5558065891265986,0.7576571989714485,2013-06-03,2026-02-19,1,C,Trina,mono-Si,Dual,2009
212-Site_DKA-M15_C-Phase_II.csv,ok,-0.9440606827043063,-1.0554984483809315,-0.8303531497464656,3069,5.117980003356941,0.9045165183757943,2016-07-02,2026-02-19,15,C,Archived UMG,unknown,Fixed,2010
54-Site_DKA-M15_C-Phase.csv,short_clean,,,,631,,,,,15,C,Archived UMG,unknown,Fixed,2010
57-Site_DKA-M16_A-Phase.csv,short_clean,,,,446,,,,,16,A,BP Solar,poly-Si,Fixed,2008
59-Site_DKA-M19_C-Phase.csv,ok,-0.9116175358570504,-1.1107264560831331,-0.8035529482036892,1976,5.0378198623657635,0.9308363805464777,2018-01-19,2024-02-05,19,C,Sungrid,mono-Si,Fixed,2010
64-Site_DKA-M17_B-Phase.csv,ok,-0.7969519950097343,-0.9192623986380322,-0.6727396092438227,3238,5.0665340423584,0.9156191918140877,2016-06-28,2026-02-19,17,B,Sanyo,HIT,Fixed,2010
70-Site_DKA-M5_A-Phase.csv,ok,-1.9014014684317626,-2.0268398661041465,-1.8040247450864078,3998,3.916067070961008,0.8468679769690438,2013-06-03,2025-08-22,5,A,Kyocera,poly-Si,Single,2008
71-Site_DKA-M2_C-Phase.csv,ok,-0.1684943951875406,-0.28597737915903954,-0.05364046777001641,4009,4.7792913913726505,0.899674264335636,2013-06-03,2025-09-04,2,C,eco-Kinetics,mono-Si,Dual,2010
78-Site_DKA-M11_3-Phase.csv,ok,-1.136784908141332,-1.3111718616701622,-0.9702621289893576,3479,17.05240123748754,0.8081619298061742,2013-06-03,2026-02-19,11,3,BP Solar,poly-Si,Fixed,2008
81-Site_DKA-M2_A-Phase.csv,ok,-1.3874643633523678,-1.5759557077535735,-1.2491196122944692,4002,1.5780495405197075,0.7502221924702609,2013-06-03,2025-09-04,2,A,eco-Kinetics,mono-Si,Dual,2010
84-Site_DKA-M5_B-Phase.csv,ok,-0.9103616503450818,-1.084257659939536,-0.794806697708772,3992,4.0386004447937,0.8720733386807968,2013-06-03,2025-08-22,5,B,Kyocera,poly-Si,Single,2008
85-Site_DKA-M7_A-Phase.csv,ok,-0.9635722188171841,-1.0860746685554497,-0.7978728535667472,3879,4.778614411354045,0.8553130404034665,2013-06-03,2025-08-22,7,A,First Solar,CdTe,Fixed,2008
90-Site_DKA-M3_A-Phase.csv,ok,-0.4838041332461435,-0.6126642896151835,-0.3011157004610632,4001,4.6659998893738,0.8755575246813841,2013-06-03,2025-09-04,3,A,BP Solar,poly-Si,Fixed-roof,2008
92-Site_DKA-M6_B-Phase.csv,ok,-0.7058428828621621,-0.7855924787965294,-0.5839966880983205,4000,4.287855076789832,0.8732223119610949,2013-06-03,2025-08-22,6,B,Kyocera,poly-Si,Dual,2008
93-Site_DKA-M4_A-Phase.csv,ok,-0.8591453230307966,-1.01606966668657,-0.6965450491425281,3787,4.987067174911489,0.8457670529675486,2013-06-03,2025-09-04,4,A,Kyocera,poly-Si,Dual,2008

File: Solar/data/processed/probe5_dka_soiling.csv
file,M_num,phase,brand,technology,mount,vintage,status,soiling_loss_pct,ci_low_pct,ci_high_pct,soiling_ratio,n_days
105-Site_DKA-M1_C-Phase.csv,1,C,Trina,mono-Si,Dual,2009,ok,10.519992108373089,9.39484529345499,11.469636333615284,0.8948000789162691,4645.0
212-Site_DKA-M15_C-Phase_II.csv,15,C,Archived UMG,unknown,Fixed,2010,ok,3.590255646101359,3.2776173961171606,3.9090061463694092,0.9640974435389864,3520.0
54-Site_DKA-M15_C-Phase.csv,15,C,Archived UMG,unknown,Fixed,2010,short_clean(n=631),,,,,
57-Site_DKA-M16_A-Phase.csv,16,A,BP Solar,poly-Si,Fixed,2008,short_clean(n=446),,,,,
59-Site_DKA-M19_C-Phase.csv,19,C,Sungrid,mono-Si,Fixed,2010,ok,3.6155234767276223,3.173317420456534,3.9793270268015823,0.9638447652327238,2209.0
64-Site_DKA-M17_B-Phase.csv,17,B,Sanyo,HIT,Fixed,2010,ok,3.9851825612113423,3.6293547532872283,4.44731186327153,0.9601481743878866,3524.0
70-Site_DKA-M5_A-Phase.csv,5,A,Kyocera,poly-Si,Single,2008,ok,3.485504165248965,3.1948954270703545,3.8094461481202213,0.9651449583475104,4464.0
71-Site_DKA-M2_C-Phase.csv,2,C,eco-Kinetics,mono-Si,Dual,2010,ok,3.3162934794822574,3.112576041785964,3.5770299086728463,0.9668370652051774,4477.0
78-Site_DKA-M11_3-Phase.csv,11,3,BP Solar,poly-Si,Fixed,2008,ok,5.084661600116691,4.74141504249409,5.573010128367473,0.9491533839988331,4645.0
81-Site_DKA-M2_A-Phase.csv,2,A,eco-Kinetics,mono-Si,Dual,2010,ok,9.311568262339565,8.415376949617048,10.253653775156968,0.9068843173766044,4477.0
84-Site_DKA-M5_B-Phase.csv,5,B,Kyocera,poly-Si,Single,2008,ok,3.829625872813258,3.4073133323421545,4.2596960542254925,0.9617037412718674,4464.0
85-Site_DKA-M7_A-Phase.csv,7,A,First Solar,CdTe,Fixed,2008,ok,3.148412229887554,2.906807676497347,3.477111317266124,0.9685158777011245,4464.0
90-Site_DKA-M3_A-Phase.csv,3,A,BP Solar,poly-Si,Fixed-roof,2008,ok,3.8670408460806494,3.475039908422606,4.24393348849973,0.9613295915391935,4477.0
92-Site_DKA-M6_B-Phase.csv,6,B,Kyocera,poly-Si,Dual,2008,ok,3.973418058110423,3.635858431337302,4.370047327949267,0.9602658194188958,4464.0
93-Site_DKA-M4_A-Phase.csv,4,A,Kyocera,poly-Si,Dual,2008,ok,4.932003797163365,4.592196473345023,5.3746700722412495,0.9506799620283664,4477.0

File: Solar/data/processed/probe5c_seasonal_soiling.csv (part 1 of 9)
start,end,soiling_rate,soiling_rate_low,soiling_rate_high,inferred_start_loss,inferred_end_loss,length,valid,mid_date,season,M_num,phase,technology,mount
2013-06-03,2013-06-12,0.0,0.0,0.0,0.7658610109354447,0.9347450129739877,9,False,2013-06-07 12:00:00,dry,1,C,mono-Si,Dual
2013-06-13,2013-06-28,0.0,0.0,0.0,0.8830231475519363,0.9218008407047757,15,False,2013-06-20 12:00:00,dry,1,C,mono-Si,Dual
2013-06-29,2013-07-03,0.0,0.0,0.0,0.8550420427701747,0.8550420427701747,4,False,2013-07-01 00:00:00,dry,1,C,mono-Si,Dual
2013-07-04,2013-07-04,0.0,0.0,0.0,0.8035720644708694,0.8035720644708694,0,False,2013-07-04 00:00:00,dry,1,C,mono-Si,Dual
2013-07-05,2013-07-09,0.0,0.0,0.0,1.0163487364382533,1.0163487364382533,4,False,2013-07-07 00:00:00,dry,1,C,mono-Si,Dual
2013-07-10,2013-08-19,0.0,0.0,0.0,0.8169652434077708,0.8539791998195525,40,False,2013-07-30 00:00:00,dry,1,C,mono-Si,Dual
2013-08-20,2013-08-20,0.0,0.0,0.0,0.0,0.0,0,False,2013-08-20 00:00:00,dry,1,C,mono-Si,Dual
2013-08-21,2013-09-27,0.0,0.0,0.0,0.892915671592207,0.9298008392931341,37,False,2013-09-08 12:00:00,trans,1,C,mono-Si,Dual
2013-09-28,2013-10-16,0.0,0.0,0.0,0.9964207199408581,1.0007563502131072,18,False,2013-10-07 00:00:00,trans,1,C,mono-Si,Dual
2013-10-17,2013-10-23,0.0,0.0,0.0,1.0611321535266327,1.0611321535266327,6,False,2013-10-20 00:00:00,trans,1,C,mono-Si,Dual
2013-10-24,2013-11-16,0.0,0.0,0.0,1.0355744754318095,1.1023666702650408,23,False,2013-11-04 12:00:00,trans,1,C,mono-Si,Dual
2013-11-17,2013-11-17,0.0,0.0,0.0,1.0134828895494017,1.0134828895494017,0,False,2013-11-17 00:00:00,trans,1,C,mono-Si,Dual
2013-11-18,2013-11-18,0.0,0.0,0.0,1.1091867992519404,1.1091867992519404,0,False,2013-11-18 00:00:00,trans,1,C,mono-Si,Dual
2013-11-19,2013-11-19,0.0,0.0,0.0,1.12459560068709,1.12459560068709,0,False,2013-11-19 00:00:00,trans,1,C,mono-Si,Dual
2013-11-20,2014-01-11,-0.0009723657016428938,-0.001875270070959973,-0.0001542519391213304,1.2034477604801905,1.15288474399476,52,True,2013-12-16 00:00:00,wet,1,C,mono-Si,Dual
2014-01-12,2014-01-12,0.0,0.0,0.0,1.2456423640758143,1.2456423640758143,0,False,2014-01-12 00:00:00,wet,1,C,mono-Si,Dual
2014-01-13,2014-02-04,-0.006351843609790208,-0.011664387690771803,-0.0009540737014845289,1.293012813250042,1.1532722538346574,22,True,2014-01-24 00:00:00,wet,1,C,mono-Si,Dual
2014-02-05,2014-04-02,-0.003707661766818776,-0.004580488190702707,-0.0028495149034888922,1.1334254261866703,0.9257963672448188,56,True,2014-03-05 00:00:00,trans,1,C,mono-Si,Dual
2014-04-03,2014-04-09,0.0,0.0,0.0,1.0024047433985053,1.0024047433985053,6,False,2014-04-06 00:00:00,trans,1,C,mono-Si,Dual
2014-04-10,2014-04-11,0.0,0.0,0.0,1.0698354020302536,1.0698354020302536,1,False,2014-04-10 12:00:00,trans,1,C,mono-Si,Dual
2014-04-12,2014-07-28,-0.0010904609793652637,-0.0014362238828747142,-0.0007568909053541767,0.8839094860094022,0.767230161217319,107,True,2014-06-04 12:00:00,dry,1,C,mono-Si,Dual
2014-07-29,2014-09-04,0.0,0.0,0.0,0.862412493668034,0.914978929458064,37,False,2014-08-16 12:00:00,dry,1,C,mono-Si,Dual
2014-09-05,2014-09-14,-0.005362713609449621,-0.013559651330946068,0.0,0.9381346920485241,0.8898702695634775,9,True,2014-09-09 12:00:00,trans,1,C,mono-Si,Dual
2014-09-15,2014-09-27,0.0,0.0,0.0,0.9486840260112799,0.942487964774908,12,False,2014-09-21 00:00:00,trans,1,C,mono-Si,Dual
2014-09-28,2015-02-27,0.0,0.0,0.0,0.9394790507689175,0.9394790507689175,152,False,2014-12-13 00:00:00,wet,1,C,mono-Si,Dual
2015-02-28,2015-03-22,-0.004914953101750396,-0.007142958598077276,-0.002986745484036645,1.02028870020987,0.9121597319713612,22,True,2015-03-11 00:00:00,trans,1,C,mono-Si,Dual
2015-03-23,2015-06-13,-0.0024190823658644224,-0.002772245293576228,-0.002010145969332638,0.949804230132246,0.7514394761313632,82,True,2015-05-03 00:00:00,trans,1,C,mono-Si,Dual
2015-06-14,2015-07-22,0.0,0.0,0.0,0.7466599916942653,0.8022287114443043,38,False,2015-07-03 00:00:00,dry,1,C,mono-Si,Dual
2015-07-23,2015-08-23,0.0,0.0,0.0,0.8355340333396445,0.8833182866810533,31,False,2015-08-07 12:00:00,dry,1,C,mono-Si,Dual
2015-08-24,2015-09-18,0.0,0.0,0.0,0.914482918971622,0.9084392348759093,25,False,2015-09-05 12:00:00,trans,1,C,mono-Si,Dual
2015-09-19,2015-11-28,0.0,0.0,0.0,0.9295697106572742,1.1404884462167004,70,False,2015-10-24 00:00:00,trans,1,C,mono-Si,Dual
2015-11-29,2015-12-11,0.0,0.0,0.0,1.1012831099832923,1.209412292845764,12,False,2015-12-05 00:00:00,wet,1,C,mono-Si,Dual
2015-12-12,2015-12-13,0.0,0.0,0.0,1.1294303410196078,1.1294303410196078,1,False,2015-12-12 12:00:00,wet,1,C,mono-Si,Dual
2015-12-14,2015-12-17,0.0,0.0,0.0,1.1003382182929344,1.1003382182929344,3,False,2015-12-15 12:00:00,wet,1,C,mono-Si,Dual
2015-12-18,2015-12-20,0.0,0.0,0.0,1.2512825909605052,1.2512825909605052,2,False,2015-12-19 00:00:00,wet,1,C,mono-Si,Dual
2015-12-21,2016-02-09,-0.0008564764423755792,-0.0020819923966911144,0.0,1.1609016089158102,1.118077786797031,50,True,2016-01-15 00:00:00,wet,1,C,mono-Si,Dual
2016-02-10,2016-03-02,-0.0030352633515349225,-0.005545499169306834,-7.616023430279118e-06,1.0594256270954174,0.9956850967131841,21,True,2016-02-20 12:00:00,wet,1,C,mono-Si,Dual
2016-03-03,2016-03-06,0.0,0.0,0.0,1.027138610119681,1.027138610119681,3,False,2016-03-04 12:00:00,trans,1,C,mono-Si,Dual
2016-03-07,2016-03-31,-0.005583153387826059,-0.009115837455176745,-0.0009166502464855977,1.0660848796878177,0.9320891983799919,24,True,2016-03-19 00:00:00,trans,1,C,mono-Si,Dual
2016-04-01,2016-04-30,-0.0017535336212821705,-0.00314172878474106,-0.00010139749892489653,0.9077664409815789,0.8569139659643958,29,True,2016-04-15 12:00:00,trans,1,C,mono-Si,Dual
2016-05-01,2016-05-02,0.0,0.0,0.0,1.0237463245065022,1.0237463245065022,1,False,2016-05-01 12:00:00,trans,1,C,mono-Si,Dual
2016-05-03,2016-05-03,0.0,0.0,0.0,0.9085439432024336,0.9085439432024336,0,False,2016-05-03 00:00:00,trans,1,C,mono-Si,Dual
2016-05-04,2016-05-29,-0.002609300774020329,-0.007905813987562571,0.0,0.8533177849958382,0.7880852656453303,25,True,2016-05-16 12:00:00,trans,1,C,mono-Si,Dual
2016-05-30,2016-06-10,-0.008431058379148445,-0.038353477877955844,0.0,0.9510001153583616,0.8582584731877301,11,True,2016-06-04 12:00:00,dry,1,C,mono-Si,Dual
2016-06-11,2016-06-17,0.0,0.0,0.0,0.8416526983200647,0.8416526983200647,6,False,2016-06-14 00:00:00,dry,1,C,mono-Si,Dual
2016-06-18,2016-06-18,0.0,0.0,0.0,0.8875658230461284,0.8875658230461284,0,False,2016-06-18 00:00:00,dry,1,C,mono-Si,Dual
2016-06-19,2016-06-23,0.0,0.0,0.0,0.8678681880218377,0.8678681880218377,4,False,2016-06-21 00:00:00,dry,1,C,mono-Si,Dual
2016-06-24,2016-06-24,0.0,0.0,0.0,0.9940936244524119,0.9940936244524119,0,False,2016-06-24 00:00:00,dry,1,C,mono-Si,Dual
2016-06-25,2016-07-04,0.0,0.0,0.0,0.9113171205594801,0.8749297358687258,9,False,2016-06-29 12:00:00,dry,1,C,mono-Si,Dual
2016-07-05,2016-07-28,-0.001792319679560384,-0.006434024183306431,0.0,0.8414640383045868,0.800240685674698,23,True,2016-07-16 12:00:00,dry,1,C,mono-Si,Dual
2016-07-29,2016-08-19,0.0,0.0,0.0,0.8250824126032943,0.8920122552658967,21,False,2016-08-08 12:00:00,dry,1,C,mono-Si,Dual
2016-08-20,2016-08-25,0.0,0.0,0.0,0.9549850273835655,0.9549850273835655,5,False,2016-08-22 12:00:00,dry,1,C,mono-Si,Dual
2016-08-26,2016-08-26,0.0,0.0,0.0,0.9087972544219116,0.9087972544219116,0,False,2016-08-26 00:00:00,dry,1,C,mono-Si,Dual
2016-08-27,2016-08-27,0.0,0.0,0.0,0.9134395301965927,0.9134395301965927,0,False,2016-08-27 00:00:00,dry,1,C,mono-Si,Dual
2016-08-28,2016-09-01,0.0,0.0,0.0,1.0540074718795607,1.0540074718795607,4,False,2016-08-30 00:00:00,dry,1,C,mono-Si,Dual
2016-09-02,2016-09-12,-0.011807444550590351,-0.044578311354562195,0.0,1.0028377413006933,0.8847632957947908,10,True,2016-09-07 00:00:00,trans,1,C,mono-Si,Dual
2016-09-13,2016-09-16,0.0,0.0,0.0,0.9584800259926591,0.9584800259926591,3,False,2016-09-14 12:00:00,trans,1,C,mono-Si,Dual
2016-09-17,2016-09-18,0.0,0.0,0.0,1.0810592689807854,1.0810592689807854,1,False,2016-09-17 12:00:00,trans,1,C,mono-Si,Dual
2016-09-19,2016-09-19,0.0,0.0,0.0,1.0929919023046617,1.0929919023046617,0,False,2016-09-19 00:00:00,trans,1,C,mono-Si,Dual
2016-09-20,2016-10-24,0.0,0.0,0.0,0.9553266009015706,1.0295400372433257,34,False,2016-10-07 00:00:00,trans,1,C,mono-Si,Dual
2016-10-25,2016-10-28,0.0,0.0,0.0,1.0514363850040476,1.0514363850040476,3,False,2016-10-26 12:00:00,trans,1,C,mono-Si,Dual
2016-10-29,2016-11-08,-0.003599722339178316,-0.011463332812932029,0.0,1.0895287096574133,1.05353148626563,10,True,2016-11-03 00:00:00,trans,1,C,mono-Si,Dual
2016-11-09,2016-11-11,0.0,0.0,0.0,1.18951612819332,1.18951612819332,2,False,2016-11-10 00:00:00,trans,1,C,mono-Si,Dual
2016-11-12,2016-11-15,0.0,0.0,0.0,1.1118952704392013,1.1118952704392013,3,False,2016-11-13 12:00:00,trans,1,C,mono-Si,Dual
2016-11-16,2016-11-23,0.0,0.0,0.0,1.1810475968155791,1.1853570491015764,7,False,2016-11-19 12:00:00,trans,1,C,mono-Si,Dual
2016-11-24,2016-11-30,0.0,0.0,0.0,1.0707908905832857,1.0707908905832857,6,False,2016-11-27 00:00:00,trans,1,C,mono-Si,Dual
2016-12-01,2016-12-03,0.0,0.0,0.0,1.2486654260680237,1.2486654260680237,2,False,2016-12-02 00:00:00,wet,1,C,mono-Si,Dual
2016-12-04,2016-12-04,0.0,0.0,0.0,1.0057831814243645,1.0057831814243645,0,False,2016-12-04 00:00:00,wet,1,C,mono-Si,Dual
2016-12-05,2017-01-20,-0.00091145262456032,-0.0020620598537137713,0.0,1.175416538814372,1.1334897180845973,46,True,2016-12-28 00:00:00,wet,1,C,mono-Si,Dual
2017-01-21,2017-01-29,0.0,0.0,0.0,0.9562701390660919,1.0402318017979368,8,False,2017-01-25 00:00:00,wet,1,C,mono-Si,Dual
2017-01-30,2017-02-03,0.0,0.0,0.0,1.0778805556479671,1.0778805556479671,4,False,2017-02-01 00:00:00,wet,1,C,mono-Si,Dual
2017-02-04,2017-02-05,0.0,0.0,0.0,1.0767723883675506,1.0767723883675506,1,False,2017-02-04 12:00:00,wet,1,C,mono-Si,Dual
2017-02-06,2017-06-28,-0.0021844373953970727,-0.002377036959394014,-0.002006184857809825,1.0433987830292906,0.7332086728829061,142,True,2017-04-18 00:00:00,trans,1,C,mono-Si,Dual
2017-06-29,2017-07-06,0.0,0.0,0.0,0.7503821028067907,0.8211061093784764,7,False,2017-07-02 12:00:00,dry,1,C,mono-Si,Dual
2017-07-07,2017-09-26,0.0,0.0,0.0,0.8003012610506168,0.9263737801851768,81,False,2017-08-16 12:00:00,dry,1,C,mono-Si,Dual
2017-09-27,2017-09-28,0.0,0.0,0.0,0.9649638176318409,0.9649638176318409,1,False,2017-09-27 12:00:00,trans,1,C,mono-Si,Dual
2017-09-29,2017-10-05,0.0,0.0,0.0,0.9516450951066556,0.9516450951066556,6,False,2017-10-02 00:00:00,trans,1,C,mono-Si,Dual
2017-10-06,2017-10-07,0.0,0.0,0.0,1.0992314122347777,1.0992314122347777,1,False,2017-10-06 12:00:00,trans,1,C,mono-Si,Dual
2017-10-08,2017-10-24,0.0,0.0,0.0,1.0138927263633375,1.0156698716693071,16,False,2017-10-16 00:00:00,trans,1,C,mono-Si,Dual
2017-10-25,2017-11-12,-0.0032018822026842475,-0.010108298954502604,0.0,1.09202638686899,1.034392507220673,18,True,2017-11-03 00:00:00,trans,1,C,mono-Si,Dual
2017-11-13,2017-12-18,0.0,0.0,0.0,1.1077235287648466,1.113081073998942,35,False,2017-11-30 12:00:00,trans,1,C,mono-Si,Dual
2017-12-19,2017-12-19,0.0,0.0,0.0,1.047351302003857,1.047351302003857,0,False,2017-12-19 00:00:00,wet,1,C,mono-Si,Dual
2017-12-20,2017-12-20,0.0,0.0,0.0,1.1617851658835792,1.1617851658835792,0,False,2017-12-20 00:00:00,wet,1,C,mono-Si,Dual
2017-12-21,2017-12-24,0.0,0.0,0.0,1.0914597986434513,1.0914597986434513,3,False,2017-12-22 12:00:00,wet,1,C,mono-Si,Dual
2017-12-25,2018-01-18,0.0,0.0,0.0,1.2985182153762256,1.2985182153762256,24,False,2018-01-06 00:00:00,wet,1,C,mono-Si,Dual
2018-01-19,2018-02-16,-0.0033194722745990427,-0.0063701664392852185,0.0,1.1253830645723637,1.0324378408835901,28,True,2018-02-02 00:00:00,wet,1,C,mono-Si,Dual
2018-02-17,2018-04-18,-0.003108306623319438,-0.003667598091756171,-0.002644827510895967,1.0287136945168456,0.8422152971176793,60,True,2018-03-19 00:00:00,trans,1,C,mono-Si,Dual
2018-04-19,2018-08-24,-0.0005845021134566629,-0.0007993256092030528,-0.0003615983718385926,0.8055194102081107,0.7312876417991145,127,True,2018-06-21 12:00:00,dry,1,C,mono-Si,Dual
2018-08-25,2018-09-17,0.0,0.0,0.0,0.8016197258405446,0.8501346992375725,23,False,2018-09-05 12:00:00,trans,1,C,mono-Si,Dual
2018-09-18,2018-09-23,0.0,0.0,0.0,0.9575987241134913,0.9575987241134913,5,False,2018-09-20 12:00:00,trans,1,C,mono-Si,Dual
2018-09-24,2018-09-30,0.0,0.0,0.0,0.9004264819333585,0.9004264819333585,6,False,2018-09-27 00:00:00,trans,1,C,mono-Si,Dual
2018-10-01,2018-10-06,0.0,0.0,0.0,0.9313874005193767,0.9313874005193767,5,False,2018-10-03 12:00:00,trans,1,C,mono-Si,Dual
2018-10-07,2018-10-25,-0.003443392450316472,-0.007345351936334699,0.0,0.9981244587063705,0.9361433946006743,18,True,2018-10-16 00:00:00,trans,1,C,mono-Si,Dual
2018-10-26,2018-10-28,0.0,0.0,0.0,0.9716689345349062,0.9716689345349062,2,False,2018-10-27 00:00:00,trans,1,C,mono-Si,Dual
2018-10-29,2018-11-04,0.0,0.0,0.0,0.9953323268499956,0.9953323268499956,6,False,2018-11-01 00:00:00,trans,1,C,mono-Si,Dual
2018-11-05,2018-11-08,0.0,0.0,0.0,1.0161421503888086,1.0161421503888086,3,False,2018-11-06 12:00:00,trans,1,C,mono-Si,Dual
2018-11-09,2018-12-07,0.0,0.0,0.0,1.066692182893217,1.0942773272714064,28,False,2018-11-23 00:00:00,trans,1,C,mono-Si,Dual
2018-12-08,2019-05-05,-0.00213367981603898,-0.0022520734122356,-0.0020047186590402186,1.127169105178072,0.8113844924043034,148,True,2019-02-20 00:00:00,wet,1,C,mono-Si,Dual
2019-05-06,2019-05-22,0.0,0.0,0.0,0.809634342386675,0.809634342386675,16,False,2019-05-14 00:00:00,trans,1,C,mono-Si,Dual
2019-05-23,2019-05-25,0.0,0.0,0.0,0.7074403422348129,0.7074403422348129,2,False,2019-05-24 00:00:00,trans,1,C,mono-Si,Dual
2019-05-26,2019-06-10,0.0,0.0,0.0,0.7843376843003267,0.7843376843003267,15,False,2019-06-02 12:00:00,dry,1,C,mono-Si,Dual
2019-06-11,2019-06-13,0.0,0.0,0.0,0.801638770331377,0.801638770331377,2,False,2019-06-12 00:00:00,dry,1,C,mono-Si,Dual
2019-06-14,2019-08-01,0.0,0.0,0.0,0.7857896489796441,0.7857896489796441,48,False,2019-07-08 00:00:00,dry,1,C,mono-Si,Dual
2019-08-02,2019-08-04,0.0,0.0,0.0,0.808225107202054,0.808225107202054,2,False,2019-08-03 00:00:00,dry,1,C,mono-Si,Dual
2019-08-05,2019-09-12,0.0,0.0,0.0,1.1804337482953848,1.1804337482953848,38,False,2019-08-24 00:00:00,dry,1,C,mono-Si,Dual
2019-09-13,2019-09-20,0.0,0.0,0.0,0.8646426771373005,0.8646426771373005,7,False,2019-09-16 12:00:00,trans,1,C,mono-Si,Dual
2019-09-21,2019-09-28,0.0,0.0,0.0,0.8261621854968186,0.8261621854968186,7,False,2019-09-24 12:00:00,trans,1,C,mono-Si,Dual
2019-09-29,2019-10-13,0.0,0.0,0.0,0.8779400516339463,0.8779400516339463,14,False,2019-10-06 00:00:00,trans,1,C,mono-Si,Dual
2019-10-14,2019-10-16,0.0,0.0,0.0,1.0050674811745088,1.0050674811745088,2,False,2019-10-15 00:00:00,trans,1,C,mono-Si,Dual
2019-10-17,2019-11-04,0.0,0.0,0.0,1.1401077095366718,1.1401077095366718,18,False,2019-10-26 00:00:00,trans,1,C,mono-Si,Dual
2019-11-05,2019-11-11,0.0,0.0,0.0,0.9955661934955146,0.9955661934955146,6,False,2019-11-08 00:00:00,trans,1,C,mono-Si,Dual
2019-11-12,2019-12-04,0.0,0.0,0.0,1.0026283239918605,1.0987177971551034,22,False,2019-11-23 00:00:00,trans,1,C,mono-Si,Dual
2019-12-05,2019-12-28,0.0,0.0,0.0,1.0414074265678142,1.0526175448125432,23,False,2019-12-16 12:00:00,wet,1,C,mono-Si,Dual
2019-12-29,2020-01-14,-0.008516289829762214,-0.01493698810496962,-0.0022954956050168875,1.086092883066776,0.9498322457905815,16,True,2020-01-06 00:00:00,wet,1,C,mono-Si,Dual
2020-01-15,2020-01-18,0.0,0.0,0.0,0.969732979622719,0.969732979622719,3,False,2020-01-16 12:00:00,wet,1,C,mono-Si,Dual
2020-01-19,2020-07-19,-0.0018299807144478775,-0.001944363748864154,-0.0017006082868785423,1.0461285496939023,0.7130720596643885,182,True,2020-04-19 00:00:00,trans,1,C,mono-Si,Dual
2020-07-20,2020-07-20,0.0,0.0,0.0,0.7972050011727249,0.7972050011727249,0,False,2020-07-20 00:00:00,dry,1,C,mono-Si,Dual
2020-07-21,2020-08-05,-0.0012856947146577258,-0.002453249778607533,0.0,0.791166844040657,0.7718814233207913,15,True,2020-07-28 12:00:00,dry,1,C,mono-Si,Dual
2020-08-06,2020-09-24,0.0,0.0,0.0,0.789105964325902,0.8795523848291342,49,False,2020-08-30 12:00:00,dry,1,C,mono-Si,Dual
2020-09-25,2020-10-03,0.0,0.0,0.0,0.9200602932383888,0.9239494280616751,8,False,2020-09-29 00:00:00,trans,1,C,mono-Si,Dual
2020-10-04,2020-11-09,0.0,0.0,0.0,0.9727260999527099,1.000976652877013,36,False,2020-10-22 00:00:00,trans,1,C,mono-Si,Dual
2020-11-10,2020-12-02,0.0,0.0,0.0,1.0469550395309513,1.034516807020989,22,False,2020-11-21 00:00:00,trans,1,C,mono-Si,Dual
2020-12-03,2020-12-08,0.0,0.0,0.0,1.1029186779128863,1.1029186779128863,5,False,2020-12-05 12:00:00,wet,1,C,mono-Si,Dual
2020-12-09,2021-01-25,-0.0016089790366013788,-0.0024088345700005545,-0.0008373165517470071,1.1296012496214445,1.0539792349011794,47,True,2021-01-01 12:00:00,wet,1,C,mono-Si,Dual
2021-01-26,2021-01-26,0.0,0.0,0.0,0.9483303059530432,0.9483303059530432,0,False,2021-01-26 00:00:00,wet,1,C,mono-Si,Dual
2021-01-27,2021-02-16,0.0,0.0,0.0,1.1408681669247351,1.1408681669247351,20,False,2021-02-06 00:00:00,wet,1,C,mono-Si,Dual
2021-02-17,2021-03-07,-0.009051856783689693,-0.012101540823551379,-0.005967262588412736,1.025319057717688,0.8623856356112753,18,True,2021-02-26 00:00:00,wet,1,C,mono-Si,Dual
2021-03-08,2021-06-16,-0.0022173339111231163,-0.002449771899938479,-0.0019976717896573143,0.9121247379337669,0.690391346821456,100,True,2021-04-27 00:00:00,trans,1,C,mono-Si,Dual
2021-06-17,2021-08-16,0.0,0.0,0.0,0.7370981696415146,0.7798048157117412,60,False,2021-07-17 00:00:00,dry,1,C,mono-Si,Dual
2021-08-17,2021-09-16,0.0,0.0,0.0,0.7870753410478173,0.8629687954803194,30,False,2021-09-01 00:00:00,trans,1,C,mono-Si,Dual
2021-09-17,2021-09-22,0.0,0.0,0.0,0.8533946620947752,0.8533946620947752,5,False,2021-09-19 12:00:00,trans,1,C,mono-Si,Dual
2021-09-23,2021-10-01,0.0,0.0,0.0,0.8728640013863593,0.8966872021393115,8,False,2021-09-27 00:00:00,trans,1,C,mono-Si,Dual
2021-10-02,2021-10-08,0.0,0.0,0.0,0.9478455561030306,0.9478455561030306,6,False,2021-10-05 00:00:00,trans,1,C,mono-Si,Dual
2021-10-09,2021-10-19,0.0,0.0,0.0,0.9257365854676003,0.9884482023957695,10,False,2021-10-14 00:00:00,trans,1,C,mono-Si,Dual
2021-10-20,2021-10-28,0.0,0.0,0.0,0.9579275946312009,1.0285951230778956,8,False,2021-10-24 00:00:00,trans,1,C,mono-Si,Dual
2021-10-29,2021-11-04,0.0,0.0,0.0,1.0197356105816862,1.0197356105816862,6,False,2021-11-01 00:00:00,trans,1,C,mono-Si,Dual
2021-11-05,2021-12-30,0.0,0.0,0.0,1.0489707951207814,1.0472909553072283,55,False,2021-12-02 12:00:00,wet,1,C,mono-Si,Dual
2021-12-31,2022-04-27,-0.002757745035030358,-0.0029777512107257115,-0.0025400058034767063,1.0738054927137561,0.7511493236152056,117,True,2022-02-27 12:00:00,wet,1,C,mono-Si,Dual
2022-04-28,2022-05-26,-0.0027305227506335514,-0.005153842625801314,-7.444763028199852e-05,0.7998806302331953,0.7234259932154554,28,True,2022-05-12 00:00:00,trans,1,C,mono-Si,Dual
2022-05-27,2022-06-23,-0.001859710939103376,-0.008538740023188138,0.0,0.7506115898239338,0.7003993944681426,27,True,2022-06-09 12:00:00,dry,1,C,mono-Si,Dual
2022-06-24,2022-08-30,0.0,0.0,0.0,0.7056134828022573,0.7936293514510355,67,False,2022-07-27 12:00:00,dry,1,C,mono-Si,Dual
2022-08-31,2022-09-22,0.0,0.0,0.0,0.8344043875218414,0.8674693033576268,22,False,2022-09-11 00:00:00,trans,1,C,mono-Si,Dual
2022-09-23,2022-09-28,0.0,0.0,0.0,0.8832689345292039,0.8832689345292039,5,False,2022-09-25 12:00:00,trans,1,C,mono-Si,Dual
2022-09-29,2022-10-10,-0.005281259434293195,-0.02455266603306225,0.0,0.9330134005320865,0.8749195467548603,11,True,2022-10-04 12:00:00,trans,1,C,mono-Si,Dual
2022-10-11,2022-10-13,0.0,0.0,0.0,0.9162230177285574,0.9162230177285574,2,False,2022-10-12 00:00:00,trans,1,C,mono-Si,Dual
2022-10-14,2022-10-28,0.0,0.0,0.0,0.9158768378120339,0.9825747381660417,14,False,2022-10-21 00:00:00,trans,1,C,mono-Si,Dual
2022-10-29,2022-11-04,0.0,0.0,0.0,0.970257594195971,0.970257594195971,6,False,2022-11-01 00:00:00,trans,1,C,mono-Si,Dual
2022-11-05,2022-11-10,0.0,0.0,0.0,0.9777070422018541,0.9777070422018541,5,False,2022-11-07 12:00:00,trans,1,C,mono-Si,Dual
2022-11-11,2022-11-21,0.0,0.0,0.0,1.0076891630396005,1.0572349676695296,10,False,2022-11-16 00:00:00,trans,1,C,mono-Si,Dual
2022-11-22,2022-12-10,-0.004200964572932314,-0.010887075665810875,0.0,1.0621476841436532,0.9865303218308714,18,True,2022-12-01 00:00:00,wet,1,C,mono-Si,Dual
2022-12-11,2022-12-14,0.0,0.0,0.0,1.026746177896853,1.026746177896853,3,False,2022-12-12 12:00:00,wet,1,C,mono-Si,Dual
2022-12-15,2022-12-24,-0.013861744067369746,-0.04495554362999695,0.0,1.1074043484819214,0.9826486518755928,9,True,2022-12-19 12:00:00,wet,1,C,mono-Si,Dual
2022-12-25,2023-01-08,0.0,0.0,0.0,1.0466647457973686,1.065072032456869,14,False,2023-01-01 00:00:00,wet,1,C,mono-Si,Dual
2023-01-09,2023-03-23,-0.0029698846326958964,-0.0033914850165551163,-0.002523424034500532,1.05811751169127,0.84131593350447,73,True,2023-02-14 12:00:00,wet,1,C,mono-Si,Dual
2023-03-24,2023-04-08,0.0,0.0,0.0,0.8028584428254177,0.8161674899619986,15,False,2023-03-31 12:00:00,trans,1,C,mono-Si,Dual
2023-04-09,2023-04-26,-0.0018883155688898382,-0.009286861978562766,0.0,0.8023822662426756,0.7702809015715486,17,True,2023-04-17 12:00:00,trans,1,C,mono-Si,Dual
2023-04-27,2023-06-20,0.0,0.0,0.0,0.7354086486965015,0.6608958520816186,54,False,2023-05-24 00:00:00,trans,1,C,mono-Si,Dual
2023-06-21,2023-06-21,0.0,0.0,0.0,0.7809211107717401,0.7809211107717401,0,False,2023-06-21 00:00:00,dry,1,C,mono-Si,Dual
2023-06-22,2023-06-22,0.0,0.0,0.0,0.6462531612421275,0.6462531612421275,0,False,2023-06-22 00:00:00,dry,1,C,mono-Si,Dual
2023-06-23,2023-06-23,0.0,0.0,0.0,0.6627868570826522,0.6627868570826522,0,False,2023-06-23 00:00:00,dry,1,C,mono-Si,Dual
2023-06-24,2023-06-24,0.0,0.0,0.0,0.7395181218876777,0.7395181218876777,0,False,2023-06-24 00:00:00,dry,1,C,mono-Si,Dual
2023-06-25,2023-06-26,0.0,0.0,0.0,0.7640205182980607,0.7640205182980607,1,False,2023-06-25 12:00:00,dry,1,C,mono-Si,Dual
2023-06-27,2023-08-30,0.0,0.0,0.0,0.6939688567801316,0.7481907724997656,64,False,2023-07-29 00:00:00,dry,1,C,mono-Si,Dual
2023-08-31,2023-09-27,0.0,0.0,0.0,0.7550849809391096,0.8068555988868882,27,False,2023-09-13 12:00:00,trans,1,C,mono-Si,Dual
2023-09-28,2023-10-14,-0.004953061420469653,-0.012705415207673936,0.0,0.8924166029094955,0.8131676201819822,16,True,2023-10-06 00:00:00,trans,1,C,mono-Si,Dual
2023-10-15,2023-10-15,0.0,0.0,0.0,1.0190811735242646,1.0190811735242646,0,False,2023-10-15 00:00:00,trans,1,C,mono-Si,Dual
2023-10-16,2023-10-17,0.0,0.0,0.0,0.9053597643980541,0.9053597643980541,1,False,2023-10-16 12:00:00,trans,1,C,mono-Si,Dual
2023-10-18,2023-11-04,-0.0033050224345973767,-0.011706925064634789,0.0,0.9058538016178002,0.8496684202296443,17,True,2023-10-26 12:00:00,trans,1,C,mono-Si,Dual
2023-11-05,2023-11-13,0.0,0.0,0.0,0.8568436799145687,0.9773782900560022,8,False,2023-11-09 00:00:00,trans,1,C,mono-Si,Dual
2023-11-14,2023-11-21,0.0,0.0,0.0,0.960060337522247,1.0022667727545098,7,False,2023-11-17 12:00:00,trans,1,C,mono-Si,Dual
2023-11-22,2023-12-10,0.0,0.0,0.0,0.9468354359571673,1.0009191765011067,18,False,2023-12-01 00:00:00,wet,1,C,mono-Si,Dual
2023-12-11,2024-01-01,0.0,0.0,0.0,0.9629405328606582,0.9733823729825213,21,False,2023-12-21 12:00:00,wet,1,C,mono-Si,Dual
2024-01-02,2024-01-10,0.0,0.0,0.0,0.9850200524495705,1.0889467344281059,8,False,2024-01-06 00:00:00,wet,1,C,mono-Si,Dual
2024-01-11,2024-01-11,0.0,0.0,0.0,1.1570978837372614,1.1570978837372614,0,False,2024-01-11 00:00:00,wet,1,C,mono-Si,Dual
2024-01-12,2024-01-16,0.0,0.0,0.0,1.0865051481774382,1.0865051481774382,4,False,2024-01-14 00:00:00,wet,1,C,mono-Si,Dual
2024-01-17,2024-02-10,-0.007216482807696593,-0.011092083439203019,-0.0017505384188715538,1.0489811064915244,0.875785519106806,24,True,2024-01-29 00:00:00,wet,1,C,mono-Si,Dual
2024-02-11,2024-02-13,0.0,0.0,0.0,0.926452822336146,0.926452822336146,2,False,2024-02-12 00:00:00,wet,1,C,mono-Si,Dual
2024-02-14,2024-02-14,0.0,0.0,0.0,0.8945769393475713,0.8945769393475713,0,False,2024-02-14 00:00:00,wet,1,C,mono-Si,Dual
2024-02-15,2024-02-22,0.0,0.0,0.0,0.9626149513606919,0.9973989297213635,7,False,2024-02-18 12:00:00,wet,1,C,mono-Si,Dual
2024-02-23,2024-02-25,0.0,0.0,0.0,0.8330531401011642,0.8330531401011642,2,False,2024-02-24 00:00:00,wet,1,C,mono-Si,Dual
2024-02-26,2024-03-14,0.0,0.0,0.0,0.8845512432529463,0.8975367628655353,17,False,2024-03-05 12:00:00,trans,1,C,mono-Si,Dual
2024-03-15,2024-03-19,0.0,0.0,0.0,0.8027310032386454,0.8027310032386454,4,False,2024-03-17 00:00:00,trans,1,C,mono-Si,Dual
2024-03-20,2024-04-02,0.0,0.0,0.0,0.9836432621996494,0.7531860379053654,13,False,2024-03-26 12:00:00,trans,1,C,mono-Si,Dual
2024-04-03,2024-04-03,0.0,0.0,0.0,0.7006062995923146,0.7006062995923146,0,False,2024-04-03 00:00:00,trans,1,C,mono-Si,Dual
2024-04-04,2024-04-04,0.0,0.0,0.0,0.9899228153124745,0.9899228153124745,0,False,2024-04-04 00:00:00,trans,1,C,mono-Si,Dual
2024-04-05,2024-04-08,0.0,0.0,0.0,0.7772486940541858,0.7772486940541858,3,False,2024-04-06 12:00:00,trans,1,C,mono-Si,Dual
2024-04-09,2024-04-26,0.0,0.0,0.0,0.6889248994383763,0.762866994222307,17,False,2024-04-17 12:00:00,trans,1,C,mono-Si,Dual
2024-04-27,2024-04-27,0.0,0.0,0.0,0.783958600061449,0.783958600061449,0,False,2024-04-27 00:00:00,trans,1,C,mono-Si,Dual
2024-04-28,2024-05-05,0.0,0.0,0.0,0.5433870195800239,0.7825876840452963,7,False,2024-05-01 12:00:00,trans,1,C,mono-Si,Dual
2024-05-06,2024-05-11,0.0,0.0,0.0,0.7055587489096128,0.7055587489096128,5,False,2024-05-08 12:00:00,trans,1,C,mono-Si,Dual
2024-05-12,2024-06-01,0.0,0.0,0.0,0.7168062887063069,0.64489640774792,20,False,2024-05-22 00:00:00,trans,1,C,mono-Si,Dual
2024-06-02,2024-06-02,0.0,0.0,0.0,0.713041130053819,0.713041130053819,0,False,2024-06-02 00:00:00,dry,1,C,mono-Si,Dual
2024-06-03,2024-06-13,0.0,0.0,0.0,0.7156239582591013,0.6581494576163855,10,False,2024-06-08 00:00:00,dry,1,C,mono-Si,Dual
2024-06-14,2024-06-22,0.0,0.0,0.0,0.6522849145956116,0.8422800432729787,8,False,2024-06-18 00:00:00,dry,1,C,mono-Si,Dual
2024-06-23,2024-07-10,0.0,0.0,0.0,0.7389248824233206,0.7417936841211975,17,False,2024-07-01 12:00:00,dry,1,C,mono-Si,Dual
2024-07-11,2024-07-13,0.0,0.0,0.0,0.7905795187650938,0.7905795187650938,2,False,2024-07-12 00:00:00,dry,1,C,mono-Si,Dual
2024-07-14,2024-07-16,0.0,0.0,0.0,0.6816853487903387,0.6816853487903387,2,False,2024-07-15 00:00:00,dry,1,C,mono-Si,Dual
2024-07-17,2024-07-28,0.0,0.0,0.0,0.7855242601139453,0.7828477725856975,11,False,2024-07-22 12:00:00,dry,1,C,mono-Si,Dual
2024-07-29,2024-08-30,-0.0007835112890390756,-0.0030922405481181303,0.0,0.8013989694133694,0.7763266081641187,32,True,2024-08-14 00:00:00,dry,1,C,mono-Si,Dual
2024-08-31,2024-09-03,0.0,0.0,0.0,0.8569751095908085,0.8569751095908085,3,False,2024-09-01 12:00:00,trans,1,C,mono-Si,Dual
2024-09-04,2024-09-06,0.0,0.0,0.0,0.8895749182938303,0.8895749182938303,2,False,2024-09-05 00:00:00,trans,1,C,mono-Si,Dual
2024-09-07,2024-09-10,0.0,0.0,0.0,0.9126443739003032,0.9126443739003032,3,False,2024-09-08 12:00:00,trans,1,C,mono-Si,Dual
2024-09-11,2024-09-27,0.0,0.0,0.0,0.9119942285966891,0.9322523139078518,16,False,2024-09-19 00:00:00,trans,1,C,mono-Si,Dual
2024-09-28,2024-10-12,0.0,0.0,0.0,0.9330690883314166,0.9646315192676873,14,False,2024-10-05 00:00:00,trans,1,C,mono-Si,Dual
2024-10-13,2024-11-13,0.0,0.0,0.0,0.9787773084577402,0.9836457094294693,31,False,2024-10-28 12:00:00,trans,1,C,mono-Si,Dual
2024-11-14,2024-11-16,0.0,0.0,0.0,1.105317893545418,1.105317893545418,2,False,2024-11-15 00:00:00,trans,1,C,mono-Si,Dual
2024-11-17,2024-12-16,0.0,0.0,0.0,1.0835327097959828,1.1318566872009947,29,False,2024-12-01 12:00:00,wet,1,C,mono-Si,Dual
2024-12-17,2024-12-18,0.0,0.0,0.0,1.074316713955256,1.074316713955256,1,False,2024-12-17 12:00:00,wet,1,C,mono-Si,Dual
2024-12-19,2024-12-25,0.0,0.0,0.0,1.0804355057077584,1.0804355057077584,6,False,2024-12-22 00:00:00,wet,1,C,mono-Si,Dual
2024-12-26,2024-12-28,0.0,0.0,0.0,1.0011290316073336,1.0011290316073336,2,False,2024-12-27 00:00:00,wet,1,C,mono-Si,Dual
2024-12-29,2025-01-16,-0.002795648565987914,-0.009197481444400682,0.0,1.0182666183660825,0.9679449441782992,18,True,2025-01-07 00:00:00,wet,1,C,mono-Si,Dual
2025-01-17,2025-01-23,0.0,0.0,0.0,0.8886576884073225,0.8886576884073225,6,False,2025-01-20 00:00:00,wet,1,C,mono-Si,Dual
2025-01-24,2025-01-26,0.0,0.0,0.0,0.9035211369326417,0.9035211369326417,2,False,2025-01-25 00:00:00,wet,1,C,mono-Si,Dual
2025-01-27,2025-01-27,0.0,0.0,0.0,0.6383092131476091,0.6383092131476091,0,False,2025-01-27 00:00:00,wet,1,C,mono-Si,Dual
2025-01-28,2025-01-31,0.0,0.0,0.0,0.9260138910764733,0.9260138910764733,3,False,2025-01-29 12:00:00,wet,1,C,mono-Si,Dual
2025-02-01,2025-02-03,0.0,0.0,0.0,1.0328631134138095,1.0328631134138095,2,False,2025-02-02 00:00:00,wet,1,C,mono-Si,Dual
2025-02-04,2025-02-10,0.0,0.0,0.0,0.9316087555515343,0.9316087555515343,6,False,2025-02-07 00:00:00,wet,1,C,mono-Si,Dual
2025-02-11,2025-02-12,0.0,0.0,0.0,0.971414626452552,0.971414626452552,1,False,2025-02-11 12:00:00,wet,1,C,mono-Si,Dual
2025-02-13,2025-02-21,0.0,0.0,0.0,0.9284911827653701,0.8514523768878846,8,False,2025-02-17 00:00:00,wet,1,C,mono-Si,Dual
2025-02-22,2025-03-01,0.0,0.0,0.0,0.8855373520351899,0.8860910221549441,7,False,2025-02-25 12:00:00,wet,1,C,mono-Si,Dual
2025-03-02,2025-03-03,0.0,0.0,0.0,0.8829748456610143,0.8829748456610143,1,False,2025-03-02 12:00:00,trans,1,C,mono-Si,Dual
2025-03-04,2025-03-17,-0.0026785548443388763,-0.010958380013779134,0.0,0.8360670236715944,0.801245810695189,13,True,2025-03-10 12:00:00,trans,1,C,mono-Si,Dual
2025-03-18,2025-03-20,0.0,0.0,0.0,0.8213002863368604,0.8213002863368604,2,False,2025-03-19 00:00:00,trans,1,C,mono-Si,Dual
2025-03-21,2025-03-24,0.0,0.0,0.0,0.8910919017569854,0.8910919017569854,3,False,2025-03-22 12:00:00,trans,1,C,mono-Si,Dual
2025-03-25,2025-04-14,-0.010101869484915808,-0.016317170002812218,-0.002779632416736936,0.9463050548827638,0.7442676651844522,20,True,2025-04-04 00:00:00,trans,1,C,mono-Si,Dual
2025-04-15,2025-05-11,0.0,0.0,0.0,0.710041503689947,0.7620072234422484,26,False,2025-04-28 00:00:00,trans,1,C,mono-Si,Dual
2025-05-12,2025-05-21,0.0,0.0,0.0,0.6583963898388987,0.7651406756541093,9,False,2025-05-16 12:00:00,trans,1,C,mono-Si,Dual
2025-05-22,2025-05-31,0.0,0.0,0.0,0.6452752846683723,0.7732150764051511,9,False,2025-05-26 12:00:00,trans,1,C,mono-Si,Dual
2025-06-01,2025-07-04,0.0,0.0,0.0,0.6426562889252534,0.6491796672189738,33,False,2025-06-17 12:00:00,dry,1,C,mono-Si,Dual
2025-07-05,2025-07-10,0.0,0.0,0.0,0.6286578775473101,0.6286578775473101,5,False,2025-07-07 12:00:00,dry,1,C,mono-Si,Dual
2025-07-11,2025-07-19,0.0,0.0,0.0,0.6820334880313901,0.6501891907316875,8,False,2025-07-15 00:00:00,dry,1,C,mono-Si,Dual
2025-07-20,2025-07-21,0.0,0.0,0.0,0.6904440153033343,0.6904440153033343,1,False,2025-07-20 12:00:00,dry,1,C,mono-Si,Dual
2025-07-22,2025-09-02,0.0,0.0,0.0,0.6701054014276853,0.7503127900423845,42,False,2025-08-12 00:00:00,dry,1,C,mono-Si,Dual
2025-09-03,2025-10-01,0.0,0.0,0.0,0.7550355599835079,0.8448034789256553,28,False,2025-09-17 00:00:00,trans,1,C,mono-Si,Dual
2025-10-02,2025-10-07,0.0,0.0,0.0,0.8295353628580607,0.8295353628580607,5,False,2025-10-04 12:00:00,trans,1,C,mono-Si,Dual
2025-10-08,2025-10-22,0.0,0.0,0.0,0.8529436805259447,0.8938759741261677,14,False,2025-10-15 00:00:00,trans,1,C,mono-Si,Dual
2025-10-23,2025-10-29,0.0,0.0,0.0,0.8959250598869356,0.8959250598869356,6,False,2025-10-26 00:00:00,trans,1,C,mono-Si,Dual
2025-10-30,2025-11-06,0.0,0.0,0.0,0.959625659691234,0.9911702977638726,7,False,2025-11-02 12:00:00,trans,1,C,mono-Si,Dual
2025-11-07,2025-11-17,0.0,0.0,0.0,0.8955134200537316,1.0384879213278282,10,False,2025-11-12 00:00:00,trans,1,C,mono-Si,Dual
2025-11-18,2025-12-23,0.0,0.0,0.0,0.9632493236646424,0.9930150546936716,35,False,2025-12-05 12:00:00,wet,1,C,mono-Si,Dual
2025-12-24,2026-02-19,-0.0016523985557424065,-0.0023102077120647976,-0.0010369895448216274,0.9744232725005295,0.8802365548232123,57,True,2026-01-21 12:00:00,wet,1,C,mono-Si,Dual
2016-07-02,2016-07-16,0.0,0.0,0.0,1.0291220294630834,1.072585158715587,14,False,2016-07-09 00:00:00,dry,15,C,unknown,Fixed
2016-07-17,2016-07-27,0.0,0.0,0.0,1.0516160471972382,1.0545849109000518,10,False,2016-07-22 00:00:00,dry,15,C,unknown,Fixed
2016-07-28,2016-08-04,0.0,0.0,0.0,1.013101111313027,1.0596734810988764,7,False,2016-07-31 12:00:00,dry,15,C,unknown,Fixed
2016-08-05,2016-08-13,0.0,0.0,0.0,0.9985251599412119,1.019355790920511,8,False,2016-08-09 00:00:00,dry,15,C,unknown,Fixed
2016-08-14,2016-10-14,-0.0009725151642444282,-0.0014948945687592529,-0.0004464252741176938,1.0692579217782816,1.0099344967593715,61,True,2016-09-13 12:00:00,trans,15,C,unknown,Fixed
2016-10-15,2016-11-01,0.0,0.0,0.0,0.9987800082307481,0.9911934530222773,17,False,2016-10-23 12:00:00,trans,15,C,unknown,Fixed
2016-11-02,2016-12-03,-0.00041045328423917893,-0.001497197616005086,0.0,0.9897986281097961,0.9770745762983816,31,True,2016-11-17 12:00:00,trans,15,C,unknown,Fixed
2016-12-04,2016-12-19,-0.004190422429223972,-0.00832052682422424,-0.0007550337908960759,1.0374871437331907,0.9746308072948312,15,True,2016-12-11 12:00:00,wet,15,C,unknown,Fixed
2016-12-20,2016-12-23,0.0,0.0,0.0,1.0707514004690757,1.0707514004690757,3,False,2016-12-21 12:00:00,wet,15,C,unknown,Fixed
2016-12-24,2016-12-24,0.0,0.0,0.0,1.1602082831327385,1.1602082831327385,0,False,2016-12-24 00:00:00,wet,15,C,unknown,Fixed
2016-12-25,2016-12-25,0.0,0.0,0.0,1.1506170089846661,1.1506170089846661,0,False,2016-12-25 00:00:00,wet,15,C,unknown,Fixed
2016-12-26,2017-01-04,-0.013691447030308002,-0.024171393346253373,0.0,1.1161055582886696,0.9928825350158976,9,True,2016-12-30 12:00:00,wet,15,C,unknown,Fixed
2017-01-05,2017-02-17,-0.001148806346683027,-0.0018756282300208028,-0.0004017106826219682,1.0139358294852325,0.9645371565778623,43,True,2017-01-26 12:00:00,wet,15,C,unknown,Fixed
2017-02-18,2017-02-28,-0.004847445423717489,-0.012510669515330308,0.0,1.0066465550398744,0.9581721008026995,10,True,2017-02-23 00:00:00,wet,15,C,unknown,Fixed
2017-03-01,2017-03-10,0.0,0.0,0.0,0.9647946622662,0.9849822179036463,9,False,2017-03-05 12:00:00,trans,15,C,unknown,Fixed
2017-03-11,2017-03-26,-0.0011622993481109375,-0.0028896153044952744,0.0,0.9651021228547132,0.9476676326330491,15,True,2017-03-18 12:00:00,trans,15,C,unknown,Fixed
2017-03-27,2017-03-27,0.0,0.0,0.0,0.9451676411605037,0.9451676411605037,0,False,2017-03-27 00:00:00,trans,15,C,unknown,Fixed
2017-03-28,2017-04-03,0.0,0.0,0.0,1.009756365304906,1.009756365304906,6,False,2017-03-31 00:00:00,trans,15,C,unknown,Fixed
2017-04-04,2017-04-22,0.0,0.0,0.0,0.9755400872590787,0.992636550283628,18,False,2017-04-13 00:00:00,trans,15,C,unknown,Fixed
2017-04-23,2017-06-27,-0.0010653971163928633,-0.0014232903818722652,-0.000654955383714275,1.021174315840299,0.951923503274763,65,True,2017-05-25 12:00:00,trans,15,C,unknown,Fixed
2017-06-28,2017-06-28,0.0,0.0,0.0,0.9650258659163008,0.9650258659163008,0,False,2017-06-28 00:00:00,dry,15,C,unknown,Fixed
2017-06-29,2017-08-15,-0.0008221672465957084,-0.00144478203582559,-0.0002258160456494938,1.0039651149088407,0.9653232543188422,47,True,2017-07-22 12:00:00,dry,15,C,unknown,Fixed
2017-08-16,2017-09-27,-0.002526750785899502,-0.0032816946671681176,-0.0016616908221076272,1.051190521108247,0.9450669881004679,42,True,2017-09-06 00:00:00,trans,15,C,unknown,Fixed
2017-09-28,2017-09-30,0.0,0.0,0.0,1.0247086450363891,1.0247086450363891,2,False,2017-09-29 00:00:00,trans,15,C,unknown,Fixed
2017-10-01,2017-10-05,0.0,0.0,0.0,1.0017616965974763,1.0017616965974763,4,False,2017-10-03 00:00:00,trans,15,C,unknown,Fixed
2017-10-06,2017-10-30,-0.0029457203321913514,-0.00512065917797086,-0.0007631422648499953,1.0148094729649189,0.9441121849923264,24,True,2017-10-18 00:00:00,trans,15,C,unknown,Fixed
2017-10-31,2017-10-31,0.0,0.0,0.0,1.0124538050711762,1.0124538050711762,0,False,2017-10-31 00:00:00,trans,15,C,unknown,Fixed
2017-11-01,2017-11-26,0.0,0.0,0.0,0.9754046079066739,0.987235674652428,25,False,2017-11-13 12:00:00,trans,15,C,unknown,Fixed
2017-11-27,2017-11-27,0.0,0.0,0.0,1.0204663325578314,1.0204663325578314,0,False,2017-11-27 00:00:00,trans,15,C,unknown,Fixed
2017-11-28,2017-12-24,-0.0017330229767783375,-0.003638663203071596,-0.00020374812693173855,0.9844734669809666,0.9394148695847299,26,True,2017-12-11 00:00:00,wet,15,C,unknown,Fixed
2017-12-25,2018-01-18,0.0,0.0,0.0,0.9320282192862509,0.9320282192862509,24,False,2018-01-06 00:00:00,wet,15,C,unknown,Fixed
2018-01-19,2018-03-02,-0.00026272917792014987,-0.0009315609849420465,0.0,0.9631157453241921,0.9520811198515459,42,True,2018-02-09 00:00:00,wet,15,C,unknown,Fixed
2018-03-03,2018-03-04,0.0,0.0,0.0,0.9672402088075801,0.9672402088075801,1,False,2018-03-03 12:00:00,trans,15,C,unknown,Fixed
2018-03-05,2018-04-15,-0.0012121921327669233,-0.0019427637688674282,-0.0005161927937679026,1.007204935269654,0.9575050578262101,41,True,2018-03-25 12:00:00,trans,15,C,unknown,Fixed
2018-04-16,2018-05-07,0.0,0.0,0.0,0.9633082400056305,0.9929674794464008,21,False,2018-04-26 12:00:00,trans,15,C,unknown,Fixed
2018-05-08,2018-06-14,-0.0011316084581921835,-0.001828242781515743,-0.0003449238336149796,1.02566247788032,0.9837929649272092,37,True,2018-05-26 12:00:00,trans,15,C,unknown,Fixed
2018-06-15,2018-09-15,-0.00047646355241521556,-0.0007019708774422747,-0.0002482909680367232,0.9932810574393572,0.9494464106171574,92,True,2018-07-31 00:00:00,dry,15,C,unknown,Fixed
2018-09-16,2018-10-25,-0.0011908352104833728,-0.002108372128498002,-0.00011616549206926521,0.9921600778796326,0.9457175046707811,39,True,2018-10-05 12:00:00,trans,15,C,unknown,Fixed
2018-10-26,2018-10-31,0.0,0.0,0.0,0.9972411846257209,0.9972411846257209,5,False,2018-10-28 12:00:00,trans,15,C,unknown,Fixed
2018-11-01,2018-11-03,0.0,0.0,0.0,0.9671950442268141,0.9671950442268141,2,False,2018-11-02 00:00:00,trans,15,C,unknown,Fixed
2018-11-04,2018-11-10,0.0,0.0,0.0,1.0182782106079729,1.0182782106079729,6,False,2018-11-07 00:00:00,trans,15,C,unknown,Fixed
2018-11-11,2019-01-27,-0.0009944738384611406,-0.0013214757276097814,-0.000758548872720994,0.987895745589069,0.9113212600275612,77,True,2018-12-19 12:00:00,wet,15,C,unknown,Fixed
2019-01-28,2019-01-28,0.0,0.0,0.0,0.9683673832474619,0.9683673832474619,0,False,2019-01-28 00:00:00,wet,15,C,unknown,Fixed
2019-01-29,2019-03-09,-0.0006531953335243231,-0.0011921541778438331,-0.0001851189654452634,0.9500423981198399,0.9245677801123913,39,True,2019-02-17 12:00:00,wet,15,C,unknown,Fixed
2019-03-10,2019-03-26,0.0,0.0,0.0,0.9325130106318962,0.964071834122227,16,False,2019-03-18 00:00:00,trans,15,C,unknown,Fixed
2019-03-27,2019-04-21,-0.001241088765116949,-0.0020875386845842473,-0.00015740275777321547,0.9808233897280623,0.9497961706001385,25,True,2019-04-08 12:00:00,trans,15,C,unknown,Fixed
2019-04-22,2019-05-05,0.0,0.0,0.0,1.0003931053982476,1.0138123629556028,13,False,2019-04-28 12:00:00,trans,15,C,unknown,Fixed
2019-05-06,2019-05-22,0.0,0.0,0.0,0.987695012327666,0.987695012327666,16,False,2019-05-14 00:00:00,trans,15,C,unknown,Fixed
2019-05-23,2019-05-25,0.0,0.0,0.0,0.9947661335035551,0.9947661335035551,2,False,2019-05-24 00:00:00,trans,15,C,unknown,Fixed
2019-05-26,2019-06-10,0.0,0.0,0.0,1.017880441297121,1.017880441297121,15,False,2019-06-02 12:00:00,dry,15,C,unknown,Fixed
2019-06-11,2019-06-13,0.0,0.0,0.0,1.0070239160239762,1.0070239160239762,2,False,2019-06-12 00:00:00,dry,15,C,unknown,Fixed
2019-06-14,2019-08-01,0.0,0.0,0.0,1.0175559921655621,1.0175559921655621,48,False,2019-07-08 00:00:00,dry,15,C,unknown,Fixed
2019-08-02,2019-08-04,0.0,0.0,0.0,1.0145414787894078,1.0145414787894078,2,False,2019-08-03 00:00:00,dry,15,C,unknown,Fixed
2019-08-05,2019-09-12,0.0,0.0,0.0,1.0112669341276588,1.0112669341276588,38,False,2019-08-24 00:00:00,dry,15,C,unknown,Fixed
2019-09-13,2019-09-28,0.0,0.0,0.0,0.9334824853176409,0.9776920924986134,15,False,2019-09-20 12:00:00,trans,15,C,unknown,Fixed
2019-09-29,2019-10-13,0.0,0.0,0.0,0.9398968345640949,0.9398968345640949,14,False,2019-10-06 00:00:00,trans,15,C,unknown,Fixed
2019-10-14,2019-10-16,0.0,0.0,0.0,0.9171228314828505,0.9171228314828505,2,False,2019-10-15 00:00:00,trans,15,C,unknown,Fixed
2019-10-17,2019-11-04,0.0,0.0,0.0,1.0570322519646338,1.0570322519646338,18,False,2019-10-26 00:00:00,trans,15,C,unknown,Fixed
